Repository: qeremeren/Superconductivity-Data-Analysis

# Hunting superconductors with TabPFN-3.5's predictive distribution
We take the standard superconductor dataset
(21,263 records from NIMS SuperCon, Hamidieh 2018) and ask three questions:

1. **Is TabPFN-3.5 more accurate than XGBoost**, the model of the original paper, once the
   benchmark is protected against duplicate leakage and XGBoost gets a real tuning budget?
2. **Is its uncertainty usable?** The paper gives one global ±9.5 K for every material.
   TabPFN gives a full predictive distribution per material. Is it calibrated, and does it know
   when it is extrapolating?
3. **Does that distribution help find superconductors?** The paper suggests its model could
   narrow the search for high-Tc materials but never tests it. We run that search in
   simulation: start from 50 measured materials and pick 10 more per round, aiming for the
   top 1% by Tc.

All numbers below come from code in this repo, and every table is rendered from a file in
`results/` by `experiments/06_readme.py`; a test fails if the README drifts from the
results. `make reproduce` rebuilds everything from a fresh clone **without an API key**.
That covers the data download, splits, metrics, tables, figures, notebooks and the demo.

## Results at a glance

- **Discovery.** We search 15,147 known superconductors for the 152 with Tc ≥ 119 K, the
  top 1%. TabPFN-3.5 with expected improvement (EI) finds **79.6 of them in 200 experiments**
  on average over 10 seeds. Random search finds 2.1, greedy XGBoost 35.6 and greedy TabPFN
  42.5. The hard scenario searches non-cuprates only, where the target is Tc ≥ 44 K. There
  TabPFN EI finds 53.9 targets, against 2.3 for random search and 33.6 for greedy XGBoost.
  Every one of its 20 runs found targets.
- **The predictive distribution is what makes the difference.** EI and greedy-mean TabPFN
  use the same model, start set and first fit; only the selection rule differs. EI finds
  +37.1 more targets (main, better on 9/10 seeds) and +27.2 (hard, 7/10). Keeping EI but
  swapping TabPFN's distribution for a Gaussian process's loses most of the gain (28.8 and
  20.2 targets). Greedy search stalls just below the target on 3 (main) and 4 (hard) of 10
  start sets, picking materials that the model correctly predicts are good but not good
  enough. EI goes to the less certain chemistry above them.
- **Accuracy with no tuning.** On the leakage-controlled grouped split, TabPFN-3.5 has
  lower RMSE than nested-tuned XGBoost on **25/25 splits** (8.97 vs 9.90 K with composition
  features). It is ahead in every Tc band and family. Tuning XGBoost across the benchmark took
  2.8 h of search; TabPFN needed none. Our XGBoost reproduces the paper (9.42 vs 9.5 K).
- **Calibrated, material-specific uncertainty.** TabPFN's 95% intervals cover 95.8% of
  grouped test rows. They are 38% narrower than conformal XGBoost's (27.3 vs 44.0 K), and
  CRPS is 28% lower (3.45 vs 4.80 K). Widths adapt: narrow for low-Tc metals, wide for
  cuprates.
- **Where it falls short (reported, not hidden).** No model extrapolates to a family it has
  never seen. Held-out cuprates get RMSE 50 K, and TabPFN's 95% intervals cover only 59.8%
  of held-out iron-based materials. Greedy XGBoost reaches its first target sooner, and on
  the hard pool EI's lead over it is narrow (6/10 seeds). TabPFN-3.5-Thinking was *worse*
  than standard TabPFN here (9.69 vs 8.93 K).

## 1. Data and an honest benchmark

**Data audit** (`results/01_audit/summary.json`, `notebooks/01_eda.ipynb`). The 21,263 rows
are only 15,164 distinct materials (scaled compositions). YBa2Cu3O7 alone appears 110 times,
and duplicates disagree: the pooled within-material Tc SD is 8.0 K. H2S is recorded at 60 K
and at 185 K, because pressure is not in the data. So no composition model can beat an RMSE
of 4.3 K on this data. Under the paper's random 2/3–1/3 split, 34.8% of test rows have an
exact duplicate in the training set.

**Splits** (`src/splits.py`, saved in `data/splits/`). Each split type uses 25 repeats and
the same seeds for every model:

| Split | What it controls |
|---|---|
| `random` | The paper's exact protocol, kept for comparison with the published numbers. |
| `grouped` (**primary**) | Same row proportions, but every material sits entirely on one side. No duplicate crosses train/test. |
| `grouped_no_oxygen` | Groups ignore oxygen content, so YBa2Cu3O6.9 and YBa2Cu3O7 stay together. |
| `leave_family_out` | Hold out all cuprates, all iron-based, or all other materials. Tests extrapolation. |

**Replication of Hamidieh (2018).** Same features, settings and protocol; RMSE is the
square root of the mean MSE over 25 random splits, as in the paper.

<!-- readme:replication:start -->
| Model (engineered features) | Paper RMSE | Ours | Paper R² | Ours |
| --- | ---: | ---: | ---: | ---: |
| XGBoost, published settings | 9.5 | 9.42 | 0.92 | 0.924 |
| Linear regression | 17.6 | 17.62 | 0.74 | 0.735 |

<sub>Source: `results/02_benchmark/replication.json`</sub>

File: results/01_audit/summary.json
{
  "alignment": {
    "rows_train_csv": 21263,
    "rows_unique_m_csv": 21263,
    "same_row_count": true,
    "critical_temp_identical_rows": 21263,
    "critical_temp_identical_all_rows": true,
    "number_of_elements_matches_rows": 21263
  },
  "overview": {
    "rows": 21263,
    "tc_K": {
      "min": 0.00021,
      "q25": 5.365,
      "median": 20.0,
      "q75": 63.0,
      "max": 185.0
    },
    "rows_tc_below_1K": 1001,
    "unique_formula_strings": 15542,
    "unique_raw_composition_vectors": 15309,
    "unique_scaled_compositions": 15164,
    "scaled_compositions_with_several_spellings": 351
  },
  "families": {
    "cuprate": {
      "rows": 10532,
      "materials": 7510,
      "tc_K": {
        "min": 0.001,
        "q25": 31.0,
        "median": 63.1,
        "q75": 86.0,
        "max": 143.0
      },
      "rows_above_77K": 3884,
      "rows_above_100K": 763,
      "rows_above_120K": 213
    },
    "iron-based": {
      "rows": 1682,
      "materials": 1201,
      "tc_K": {
        "min": 0.2,
        "q25": 12.2,
        "median": 20.0,
        "q75": 30.1375,
        "max": 65.0
      },
      "rows_above_77K": 0,
      "rows_above_100K": 0,
      "rows_above_120K": 0
    },
    "other": {
      "rows": 9049,
      "materials": 6453,
      "tc_K": {
        "min": 0.00021,
        "q25": 2.19,
        "median": 4.5,
        "q75": 8.9,
        "max": 185.0
      },
      "rows_above_77K": 11,
      "rows_above_100K": 5,
      "rows_above_120K": 1
    }
  },
  "duplicates": {
    "materials": 15164,
    "materials_with_duplicates": 2422,
    "rows_in_duplicated_materials": 8521,
    "materials_by_group_size": {
      "1": 12742,
      "2": 1440,
      "3-5": 712,
      "6-10": 181,
      "11-50": 86,
      ">50": 3
    },
    "largest_group": {
      "formulas": "Y1Ba2Cu3O7",
      "n_rows": 110
    },
    "within_material_tc_sd_pooled_K": 8.034077362739211,
    "within_material_tc_sd_median_K": 1.296873845859058,
    "within_material_tc_range_max_K": 125.0,
    "loo_duplicate_mean_rmse_K": 9.448314150437225,
    "loo_duplicate_mean_mae_K": 4.843453469686586,
    "rmse_floor_any_composition_model_K": 4.302818789840542
  },
  "leakage": {
    "l1_distance_example": {
      "YBa2Cu3O7_vs_YBa2Cu3O6.9": 0.007155635062611687
    },
    "random": {
      "exact_duplicate_in_train": 0.34786117381489845,
      "oxygen_only_variant_in_train": 0.21658577878103838,
      "nn_distance_median": 0.005583491685732168,
      "nn_distance_below_0.01": 0.5668115124153499,
      "nn_distance_below_0.02": 0.6662133182844243,
      "nn_distance_below_0.05": 0.8018961625282166,
      "nn_distance_below_0.1": 0.8825733634311512,
      "cuprate:nn_distance_below_0.02": 0.7862277145586377,
      "cuprate:oxygen_only_variant_in_train": 0.41498588502084316,
      "iron-based:nn_distance_below_0.02": 0.6719355259198594,
      "iron-based:oxygen_only_variant_in_train": 0.04431767302710164,
      "other:nn_distance_below_0.02": 0.5258769714560279,
      "other:oxygen_only_variant_in_train": 0.01837170343973351,
      "one_nn_rmse_K": 11.196137583462463,
      "n_splits": 25
    },
    "grouped": {
      "exact_duplicate_in_train": 0.0,
      "oxygen_only_variant_in_train": 0.21439743267472824,
      "nn_distance_median": 0.015495855912667375,
      "nn_distance_below_0.01": 0.40724767358530284,
      "nn_distance_below_0.02": 0.5458697582392091,
      "nn_distance_below_0.05": 0.7245442909357722,
      "nn_distance_below_0.1": 0.8290740802391166,
      "cuprate:nn_distance_below_0.02": 0.7418405734928168,
      "cuprate:oxygen_only_variant_in_train": 0.4108122378731568,
      "iron-based:nn_distance_below_0.02": 0.5600081198429646,
      "iron-based:oxygen_only_variant_in_train": 0.041309960089028736,
      "other:nn_distance_below_0.02": 0.3134743886202402,
      "other:oxygen_only_variant_in_train": 0.01610056355615175,
      "one_nn_rmse_K": 11.799497370482863,
      "n_splits": 25
    }
  },
  "discovery_pool": {
    "suspect_materials": [
      {
        "example_formula": "H2S1",
        "family": "other",
        "tc_median": 122.5,
        "suspect": "non-cuprate above 77 K"
      },
      {
        "example_formula": "H1W1O3",
        "family": "other",
        "tc_median": 120.0,
        "suspect": "non-cuprate above 77 K"
      },
      {
        "example_formula": "H1Br3C61",
        "family": "other",
        "tc_median": 115.0,
        "suspect": "non-cuprate above 77 K"
      },
      {
        "example_formula": "Bi2Sr2Ca2O",
        "family": "other",
        "tc_median": 109.0,
        "suspect": "cuprate-like oxide without Cu, Tc > 40 K; non-cuprate above 77 K"
      },
      {
        "example_formula": "Bi1.6Pb0.4Sr2Ca3.6O",
        "family": "other",
        "tc_median": 102.0,
        "suspect": "cuprate-like oxide without Cu, Tc > 40 K; non-cuprate above 77 K"
      },
      {
        "example_formula": "Na0.05W1O3",
        "family": "other",
        "tc_median": 91.0,
        "suspect": "non-cuprate above 77 K"
      },
      {
        "example_formula": "Y1Ba23O",
        "family": "other",
        "tc_median": 90.4,
        "suspect": "cuprate-like oxide without Cu, Tc > 40 K; non-cuprate above 77 K"
      },
      {
        "example_formula": "Hg0.8Mo0.2Sr2Y0.35Ca0.65Ca2O6",
        "family": "other",
        "tc_median": 85.5,
        "suspect": "cuprate-like oxide without Cu, Tc > 40 K; non-cuprate above 77 K"
      },
      {
        "example_formula": "Nd1Ba1.9La0.1O6.86",
        "family": "other",
        "tc_median": 83.5,
        "suspect": "cuprate-like oxide without Cu, Tc > 40 K; non-cuprate above 77 K"
      },
      {
        "example_formula": "H1Cl3C61",
        "family": "other",
        "tc_median": 80.0,
        "suspect": "non-cuprate above 77 K"
      },
      {
        "example_formula": "Nd1Ba1.8La0.2O6.81",
        "family": "other",
        "tc_median": 78.5,
        "suspect": "cuprate-like oxide without Cu, Tc > 40 K; non-cuprate above 77 K"
      },
      {
        "example_formula": "Hg0.8Mo0.2Sr2Y0.6Ca0.4Ca2O6",
        "family": "other",
        "tc_median": 74.5,
        "suspect": "cuprate-like oxide without Cu, Tc > 40 K"
      },
      {
        "example_formula": "Hg0.8Mo0.2Sr2Y0.5Ca0.5Ca2O6",
        "family": "other",
        "tc_median": 73.5,
        "suspect": "cuprate-like oxide without Cu, Tc > 40 K"
      },
      {
        "example_formula": "Y0.8Pr0.2Ba23O7.6",
        "family": "other",
        "tc_median": 66.5,
        "suspect": "cuprate-like oxide without Cu, Tc > 40 K"
      },
      {
        "example_formula": "Y1Ba2Ca2.85Fe0.15S0.15O",
        "family": "other",
        "tc_median": 61.4,
        "suspect": "cuprate-like oxide without Cu, Tc > 40 K"
      },
      {
        "example_formula": "Nd1Ba1.7La0.3O6.77",
        "family": "other",
        "tc_median": 57.5,
        "suspect": "cuprate-like oxide without Cu, Tc > 40 K"
      },
      {
        "example_formula": "Y1Ba2Ca2.55Fe0.3S0.3O",
        "family": "other",
        "tc_median": 41.0,
        "suspect": "cuprate-like oxide without Cu, Tc > 40 K"
      }
    ],
    "all": {
      "materials": 15164,
      "above_77K": {
        "hits": 2626,
        "base_rate": 0.17317330519651808,
        "random_expected_tries_to_first_hit": 5.772744575561477
      },
      "top_1pct": {
        "threshold_K": 119.0,
        "hits": 154,
        "base_rate": 0.010155631759430229,
        "random_expected_tries_to_first_hit": 97.83870967741936,
        "hits_by_family": {
          "cuprate": 152,
          "other": 2
        },
        "hit_tc_range_K": [
          119.0,
          143.0
        ]
      }
    },
    "non_cuprate": {
      "materials": 7654,
      "above_77K": {
        "hits": 11,
        "base_rate": 0.0014371570420695062,
        "random_expected_tries_to_first_hit": 637.9166666666666
      },
      "top_1pct": {
        "threshold_K": 45.6,
        "hits": 77,
        "base_rate": 0.010060099294486542,
        "random_expected_tries_to_first_hit": 98.14102564102564,
        "hits_by_family": {
          "iron-based": 59,
          "other": 18
        },
        "hit_tc_range_K": [
          45.6,
          122.5
        ]
      }
    },
    "non_cuprate_excluding_suspects": {
      "materials": 7637,
      "above_77K": {
        "hits": 0,
        "base_rate": 0.0,
        "random_expected_tries_to_first_hit": 7638.0
      },
      "top_1pct": {
        "threshold_K": 44.0,
        "hits": 79,
        "base_rate": 0.010344376063899437,
        "random_expected_tries_to_first_hit": 95.475,
        "hits_by_family": {
          "iron-based": 76,
          "other": 3
        },
        "hit_tc_range_K": [
          44.0,
          55.6
        ]
      }
    }
  },
  "features": {
    "materials_with_differing_features": 0,
    "max_feature_spread_within_material": 1.000444171950221e-11,
    "constant_features": [],
    "duplicated_feature_columns": [],
    "range_ThermalConductivity_by_family": {
      "cuprate": {
        "min": 399.97342,
        "q25": 399.97342,
        "median": 399.97342,
        "q75": 399.97342,
        "max": 429.97342
      },
      "iron-based": {
        "min": 29.0,
        "q25": 78.795,
        "median": 78.97342,
        "q75": 99.97342,
        "max": 399.48
      },
      "other": {
        "min": 0.0,
        "q25": 45.795,
        "median": 93.0,
        "q75": 135.0,
        "max": 429.97417
      }
    },
    "range_ThermalConductivity_mode_by_family": {
      "cuprate": {
        "value": 399.973,
        "share": 0.9851879984808204
      },
      "iron-based": {
        "value": 78.973,
        "share": 0.24256837098692033
      },
      "other": {
        "value": 133.0,
        "share": 0.03503149519283899
      }
    }
  },
  "oxygen": {
    "rows_oxygen_amount_missing": 1927,
    "rows_oxygen_amount_missing_encoded_as": [
      1.0
    ],
    "cuprate_rows_oxygen_amount_missing": 1901,
    "cuprate_median_tc_oxygen_missing_K": 77.8,
    "cuprate_median_tc_oxygen_given_K": 59.3,
    "cuprate_rows_integer_O": 7277,
    "cuprate_rows": 10532,
    "cuprate_rows_integer_O_share": 0.6909418913786555,
    "cuprate_materials_integer_O_share": 0.6376830892143808
  }
}
