Repository: qeremeren/Superconductivity-Data-Analysis

## Results at a glance

- **Discovery.** We search 15,147 known superconductors for the 152 with Tc ≥ 119 K, the
  top 1%. TabPFN-3.5 with expected improvement (EI) finds **79.6 of them in 200 experiments**
  on average over 10 seeds. Random search finds 2.1, greedy XGBoost 35.6 and greedy TabPFN
  42.5. The hard scenario searches non-cuprates only, where the target is Tc ≥ 44 K. There
  TabPFN EI finds 53.9 targets, against 2.3 for random search and 33.6 for greedy XGBoost.
  Every one of its 20 runs found targets.
- **The predictive distribution is what makes the difference.** EI and greedy-mean TabPFN
  use the same model, start set and first fit; only the selection rule differs.

File: results/04_discovery/runs/pilot/main/q90/seed_101.json (part 1 of 3)
{
 "scenario": "main",
 "acquisition": "q90",
 "seed": 101,
 "n_initial": 50,
 "batch": 10,
 "rounds_planned": 20,
 "threshold_K": 119.0,
 "pool_size": 15147,
 "targets_in_pool": 152,
 "grid_levels": 146,
 "initial": [
  "Al:0.007143 Si:0.778571 V:0.214286",
  "B:0.057000 Si:0.943000",
  "B:0.210526 C:0.263158 Ni:0.263158 Lu:0.263158",
  "B:0.327332 C:0.163666 Co:0.036007 Ni:0.309329 Lu:0.163666",
  "B:0.333333 C:0.166667 Ni:0.283333 Cu:0.050000 Y:0.166667",
  "B:0.333890 C:0.165275 Fe:0.006678 Ni:0.327212 Er:0.166945",
  "Be:0.956522 Mo:0.043478",
  "C:0.591837 Y:0.367347 Bi:0.040816",
  "Co:0.142857 Cd:0.002857 In:0.711429 Ce:0.142857",
  "Co:0.300000 Cu:0.033333 Zr:0.666667",
  "Cu:0.810000 Sb:0.190000",
  "F:0.250000 Ca:0.250000 Fe:0.225000 Co:0.025000 As:0.250000",
  "Fe:0.400000 As:0.400000 Ba:0.172000 La:0.028000",
  "H:0.060000 O:0.190000 Fe:0.250000 As:0.250000 La:0.250000",
  "H:0.250000 Ca:0.250000 Fe:0.207500 Co:0.042500 As:0.250000",
  "K:0.030000 Fe:0.400000 As:0.400000 Ba:0.170000",
  "Li:0.012359 O:0.516963 Cu:0.229968 Y:0.079968 Ba:0.160743",
  "Li:0.037304 O:0.601685 Ca:0.120337 Nb:0.180505 Cs:0.060168",
  "Mo:0.100000 Ir:0.900000",
  "O:0.090416 Ca:0.180832 Cu:0.336347 Ba:0.193490 Tl:0.198915",
  "O:0.107527 Ca:0.172043 Cu:0.311828 Ba:0.215054 Tl:0.193548",
  "O:0.125000 Ca:0.085000 Cu:0.250000 Sr:0.250000 Gd:0.040000 Bi:0.250000",
  "O:0.125000 Cu:0.492500 Zn:0.007500 Y:0.125000 Ba:0.250000",
  "O:0.142857 Fe:0.014286 Cu:0.414286 Y:0.142857 Ba:0.285714",
  "O:0.147860 F:0.046693 S:0.389105 Bi:0.416342",
  "O:0.222500 F:0.027500 Mn:0.000750 Fe:0.249250 As:0.250000 Y:0.050000 La:0.200000",
  "O:0.520833 Ca:0.031250 Cu:0.239583 Ba:0.104167 La:0.088542 Gd:0.015625",
  "O:0.533333 Ca:0.006667 Cu:0.266667 Sr:0.026667 Ba:0.106667 Yb:0.060000",
  "O:0.533333 Ca:0.066667 Fe:0.001333 Cu:0.132000 Ba:0.133333 Tl:0.133333",
  "O:0.534884 Cu:0.232558 Ba:0.155039 Pr:0.038760 Yb:0.038760",
  "O:0.535891 Cu:0.232054 Sr:0.019338 Y:0.077351 Ba:0.135365",
  "O:0.538106 Cu:0.230947 Ba:0.134719 Nd:0.096228",
  "O:0.538259 Ca:0.060686 Cu:0.131926 Sr:0.131926 Nd:0.005277 Pb:0.019789 Bi:0.112137",
  "O:0.538462 Ca:0.003846 Cu:0.230769 Y:0.069231 Ba:0.153846 Pr:0.003846",
  "O:0.538462 Ca:0.007692 Cu:0.230769 Ba:0.153846 Pr:0.023077 Lu:0.046154",
  "O:0.538462 Cu:0.219231 Sr:0.153846 Y:0.038462 Pr:0.038462 Re:0.011538",
  "O:0.538462 Fe:0.020000 Cu:0.210769 Y:0.076923 Ba:0.153846",
  "O:0.563319 Cu:0.163755 Sr:0.087336 La:0.131004 Pb:0.054585",
  "O:0.568159 Cu:0.143947 La:0.143947 Ce:0.017274 Pr:0.126673",
  "O:0.571429 Cu:0.142857 La:0.071429 Ce:0.021429 Nd:0.192857",
  "O:0.571429 Cu:0.142857 Sr:0.015000 La:0.270714",
  "O:0.571429 Cu:0.142857 Sr:0.019286 La:0.248571 Nd:0.017857",
  "O:0.575372 Ni:0.000708 Cu:0.140835 Ce:0.021231 Pr:0.261854",
  "O:0.578947 Cu:0.144737 Sr:0.105263 Y:0.052105 Mo:0.013158 Ce:0.105789",
  "O:0.600000 Ba:0.200000 Pb:0.180000 Bi:0.020000",
  "P:0.200000 Sr:0.200000 Pt:0.600000",
  "P:0.333333 Zr:0.333333 Os:0.333333",
  "S:0.200000 Fe:0.500000 Se:0.300000",
  "Ti:0.640000 Nb:0.180000 Ta:0.180000",
  "V:0.247500 Nb:0.502500 Au:0.250000"
 ],
 "rounds": [
  {
   "round": 1,
   "n_labeled": 50,
   "best_so_far_K": 118.0,
   "y_star_K": 118.0,
   "labeled_fingerprint": "877714c847f480cb",
   "selected": [
    {
     "key": "O:0.168634 Ca:0.005059 Cu:0.168634 Ba:0.337268 Tl:0.320405",
     "tc": 84.0,
     "is_target": false,
     "family": "cuprate",
     "mean": 109.57549285888672,
     "ei": 10.390106369018554,
     "q90": 143.53045654296875,
     "p_top1": 0.3197178541057092,
     "p_77K": 0.8286614996002035
    },
    {
     "key": "O:0.166667 Cu:0.166667 Ba:0.333333 Tl:0.333333",
     "tc": 10.0,
     "is_target": false,
     "family": "cuprate",
     "mean": 93.10107421875,
     "ei": 9.179249786376952,
     "q90": 136.6824493408203,
     "p_top1": 0.22456722517755712,
     "p_77K": 0.6354981661951169
    },
    {
     "key": "O:0.052632 Ca:0.105263 Cu:0.315789 Ba:0.263158 Tl:0.263158",
     "tc": 106.0,
     "is_target": false,
     "family": "cuprate",
     "mean": 112.50630187988281,
     "ei": 5.270288009643554,
     "q90": 132.93312072753906,
     "p_top1": 0.322935029730675,
     "p_77K": 0.9462109702965052
    },
    {
     "key": "O:0.098039 Ca:0.196078 Cu:0.294118 Cd:0.019608 Ba:0.196078 Tl:0.196078",
     "tc": 125.5,
     "is_target": true,
     "family": "cuprate",
     "mean": 113.24868774414062,
     "ei": 4.985273178100588,
     "q90": 131.77537536621094,
     "p_top1": 0.3239748030748789,
     "p_77K": 0.9559851139098415
    },
    {
     "key": "O:0.130378 Ca:0.087353 Cu:0.260756 Ba:0.260756 Tl:0.260756",
     "tc": 110.0,
     "is_target": false,
     "family": "cuprate",
     "mean": 109.65314483642578,
     "ei": 4.685370391845702,
     "q90": 131.44090270996094,
     "p_top1": 0.2818223596413736,
     "p_77K": 0.9257810242640789
    },
    {
     "key": "O:0.125000 Ca:0.125000 Cu:0.250000 Ba:0.250000 Tl:0.250000",
     "tc": 104.05,
     "is_target": false,
     "family": "cuprate",
     "mean": 110.89411926269531,
     "ei": 4.4599518127441415,
     "q90": 130.82440185546875,
     "p_top1": 0.29851873884592506,
     "p_77K": 0.941011344001455
    },
    {
     "key": "O:0.058824 Ca:0.235294 Cu:0.352941 Ba:0.235294 Hg:0.058824 Tl:0.058824",
     "tc": 122.5,
     "is_target": true,
     "family": "cuprate",
     "mean": 107.99085235595703,
     "ei": 4.240134353637695,
     "q90": 129.95355224609375,
     "p_top1": 0.26029777510097074,
     "p_77K": 0.9148390104286016
    },
    {
     "key": "O:0.055556 Ca:0.222222 Cu:0.333333 Ba:0.222222 Hg:0.055556 Tl:0.111111",
     "tc": 114.75,
     "is_target": false,
     "family": "cuprate",
     "mean": 109.9271240234375,
     "ei": 4.127568054199219,
     "q90": 129.8759002685547,
     "p_top1": 0.27772390005213976,
     "p_77K": 0.9386050975826705
    },
    {
     "key": "O:0.111111 Ca:0.222222 Cu:0.333333 Ba:0.111111 Tl:0.222222",
     "tc": 110.0,
     "is_target": false,
     "family": "cuprate",
     "mean": 110.53652954101562,
     "ei": 4.113483291625977,
     "q90": 129.82888793945312,
     "p_top1": 0.28801758815474154,
     "p_77K": 0.9411694530575712
    },
    {
     "key": "O:0.099010 Ca:0.198020 Cu:0.297030 Cd:0.009901 Ba:0.198020 Tl:0.198020",
     "tc": 123.5,
     "is_target": true,
     "family": "cuprate",
     "mean": 110.84412384033203,
     "ei": 4.0967564697265635,
     "q90": 129.45367431640625,
     "p_top1": 0.2888158528574557,
     "p_77K": 0.9442198484702699
    }
   ],
   "found_cumulative": 3,
   "pool": {
    "n_unlabeled": 15097,
    "targets_remaining": 152,
    "sum_p_top1": 182.09654491776507,
    "sum_p_77K": 2280.0297807551933,
    "max_ei": 10.390106369018554,
    "p_top1_bins": [
     {
      "lo": 0.0,
      "hi": 0.001,
      "n": 7860,
      "sum_p": 4.0523679136415796,
      "hits": 0
     },
     {
      "lo": 0.001,
      "hi": 0.005,
      "n": 1836,
      "sum_p": 5.14806337766983,
      "hits": 1
     },
     {
      "lo": 0.005,
      "hi": 0.01,
      "n": 1656,
      "sum_p": 11.600884815724735,
      "hits": 0
     },
     {
      "lo": 0.01,
      "hi": 0.02,
      "n": 1268,
      "sum_p": 18.74763890886601,
      "hits": 0
     },
     {
      "lo": 0.02,
      "hi": 0.05,
      "n": 1357,
      "sum_p": 39.36565117435808,
      "hits": 6
     },
     {
      "lo": 0.05,
      "hi": 0.1,
      "n": 850,
      "sum_p": 60.85493584640408,
      "hits": 89
     },
     {
      "lo": 0.1,
      "hi": 0.2,
      "n": 217,
      "sum_p": 29.536795333252307,
      "hits": 34
     },
     {
      "lo": 0.2,
      "hi": 0.5,
      "n": 53,
      "sum_p": 12.790207547848464,
      "hits": 22
     },
     {
      "lo": 0.5,
      "hi": 1.0,
      "n": 0,
      "sum_p": 0.0,
      "hits": 0
     }
    ]
   },
   "request": {
    "seconds": 12.5,
    "model": null
   }
  },
  {
   "round": 2,
   "n_labeled": 60,
   "best_so_far_K": 125.5,
   "y_star_K": 119.0,
   "labeled_fingerprint": "61c00d041e36fa27",
   "selected": [
    {
     "key": "O:0.071429 Ca:0.285714 Cu:0.357143 Ba:0.142857 Hg:0.071429 Tl:0.071429",
     "tc": 90.0,
     "is_target": false,
     "family": "cuprate",
     "mean": 118.50173950195312,
     "ei": 4.05780209350586,
     "q90": 128.74362182617188,
     "p_top1": 0.5908722024002595,
     "p_77K": 0.9801235584728062
    },
    {
     "key": "O:0.066667 Ca:0.333333 Cu:0.400000 Ba:0.133333 Hg:0.066667",
     "tc": 106.9,
     "is_target": false,
     "family": "cuprate",
     "mean": 113.74492645263672,
     "ei": 3.7897567749023438,
     "q90": 128.59010314941406,
     "p_top1": 0.4964636102558795,
     "p_77K": 0.9384869718131541
    },
    {
     "key": "O:0.066800 Ca:0.334001 Cu:0.400802 Ba:0.133601 Re:0.014696 Hg:0.050100",
     "tc": 100.0,
     "is_target": false,
     "family": "cuprate",
     "mean": 110.46763610839844,
     "ei": 3.645108963012696,
     "q90": 128.40353393554688,
     "p_top1": 0.44733220180264543,
     "p_77K": 0.9039491166919892
    },
    {
     "key": "O:0.058824 Ca:0.352941 Cu:0.411765 Ba:0.117647 Hg:0.058824",
     "tc": 104.8,
     "is_target": false,
     "family": "cuprate",
     "mean": 112.09051513671875,
     "ei": 3.534577087402344,
     "q90": 128.3743896484375,
     "p_top1": 0.4645612231620039,
     "p_77K": 0.9254548102035971
    },
    {
     "key": "O:0.058928 Ca:0.353565 Cu:0.412493 Ba:0.117855 Re:0.012964 Hg:0.044196",
     "tc": 84.0,
     "is_target": false,
     "family": "cuprate",
     "mean": 107.75074768066406,
     "ei": 3.5315662078857417,
     "q90": 128.30841064453125,
     "p_top1": 0.41129772686911736,
     "p_77K": 0.8751682577565633
    },
    {
     "key": "O:0.076923 Ca:0.307692 Cu:0.384615 Ba:0.153846 Hg:0.076923",
     "tc": 100.0,
     "is_target": false,
     "family": "cuprate",
     "mean": 112.8904037475586,
     "ei": 3.480226562500001,
     "q90": 128.1552276611328,
     "p_top1": 0.4747328743361887,
     "p_77K": 0.9346933606152543
    },
    {
     "key": "O:0.090909 Ca:0.272727 Cu:0.363636 Ba:0.181818 Hg:0.090909",
     "tc": 115.5,
     "is_target": false,
     "family": "cuprate",
     "mean": 113.39653778076172,
     "ei": 3.525864181518554,
     "q90": 128.1541290283203,
     "p_top1": 0.486210425871219,
     "p_77K": 0.9396384994042601
    },
    {
     "key": "O:0.111111 Ca:0.222222 Cu:0.333333 Cd:0.111111 Ba:0.222222",
     "tc": 107.0,
     "is_target": false,
     "family": "cuprate",
     "mean": 114.30278778076172,
     "ei": 3.4992450256347665,
     "q90": 128.1387176513672,
     "p_top1": 0.4802134321419782,
     "p_77K": 0.95271682135658
    },
    {
     "key": "O:0.052632 Ca:0.368421 Cu:0.421053 Ba:0.105263 Hg:0.052632",
     "tc": 105.1,
     "is_target": false,
     "family": "cuprate",
     "mean": 110.7685775756836,
     "ei": 3.2816884460449227,
     "q90": 128.02134704589844,
     "p_top1": 0.43424278757014667,
     "p_77K": 0.9154918018538718
    },
    {
     "key": "O:0.071429 F:0.071429 Ca:0.285714 Cu:0.357143 Ba:0.142857 Hg:0.071429",
     "tc": 109.0,
     "is_target": false,
     "family": "cuprate",
     "mean": 111.13504791259766,
     "ei": 3.352032836914063,
     "q90": 127.9972152709961,
     "p_top1": 0.447862399725241,
     "p_77K": 0.9181464157036752
    }
   ],
   "found_cumulative": 3,
   "pool": {
    "n_unlabeled": 15087,
    "targets_remaining": 149,
    "sum_p_top1": 169.90440732182321,
    "sum_p_77K": 2288.6576002308375,
    "max_ei": 4.4862698059082,
    "p_top1_bins": [
     {
      "lo": 0.0,
      "hi": 0.001,
      "n": 7474,
      "sum_p": 3.9473201246053518,
      "hits": 0
     },
     {
      "lo": 0.001,
      "hi": 0.005,
      "n": 4097,
      "sum_p": 8.940912926732164,
      "hits": 1
     },
     {
      "lo": 0.005,
      "hi": 0.01,
      "n": 1265,
      "sum_p": 9.4543847481131,
      "hits": 0
     },
     {
      "lo": 0.01,
      "hi": 0.02,
      "n": 826,
      "sum_p": 11.623621629907166,
      "hits": 1
     },
     {
      "lo": 0.02,
      "hi": 0.05,
      "n": 602,
      "sum_p": 19.1456940501691,
      "hits": 5
     },
     {
      "lo": 0.05,
      "hi": 0.1,
      "n": 421,
      "sum_p": 29.922193346292858,
      "hits": 82
     },
     {
      "lo": 0.1,
      "hi": 0.2,
      "n": 261,
      "sum_p": 37.80288822645434,
      "hits": 15
     },
     {
      "lo": 0.2,
      "hi": 0.5,
      "n": 136,
      "sum_p": 46.12609595799217,
      "hits": 43
     },
     {
      "lo": 0.5,
      "hi": 1.0,
      "n": 5,
      "sum_p": 2.941296311556974,
      "hits": 2
     }
    ]
   },
   "request": {
    "seconds": 10.1,
    "model": null
   }
  },
  {
   "round": 3,
   "n_labeled": 70,
   "best_so_far_K": 125.5,
   "y_star_K": 119.0,
   "labeled_fingerprint": "9f5df61b3484b655",
   "selected": [
    {
     "key": "O:0.097087 Ca:0.194175 Cu:0.291262 Cd:0.029126 Ba:0.194175 Tl:0.194175",
     "tc": 124.0,
     "is_target": true,
     "family": "cuprate",
     "mean": 121.06038665771484,
     "ei": 4.263605819702148,
     "q90": 127.9892807006836,
     "p_top1": 0.7170442523178431,
     "p_77K": 0.995
    },
    {
     "key": "O:0.100000 Ca:0.200000 Fe:0.100000 Cu:0.300000 Ba:0.200000 Hg:0.100000",
     "tc": 125.2,
     "is_target": true,
     "family": "cuprate",
     "mean": 112.14898681640625,
     "ei": 2.66046206665039,
     "q90": 127.4045639038086,
     "p_top1": 0.3901295659540539,
     "p_77K": 0.9569190274508306
    },
    {
     "key": "O:0.100000 Ca:0.200000 Cu:0.300000 Ba:0.200000 Hg:0.140000 Tl:0.060000",
     "tc": 65.05,
     "is_target": false,
     "family": "cuprate",
     "mean": 114.06431579589844,
     "ei": 2.64757015991211,
     "q90": 127.30612182617188,
     "p_top1": 0.4218137087599545,
     "p_77K": 0.9745419237779896
    },
    {
     "key": "O:0.102041 Ca:0.204082 Fe:0.081633 Cu:0.306122 Ba:0.204082 Hg:0.102041",
     "tc": 128.4,
     "is_target": true,
     "family": "cuprate",
     "mean": 112.41348266601562,
     "ei": 2.444493194580078,
     "q90": 127.08284759521484,
     "p_top1": 0.37855571417646006,
     "p_77K": 0.9649144119219684
    },
    {
     "key": "O:0.100000 Ca:0.200000 Cu:0.300000 Ba:0.200000 Hg:0.120000 Tl:0.080000",
     "tc": 70.05,
     "is_target": false,
     "family": "cuprate",
     "mean": 113.87877655029297,
     "ei": 2.4340953216552736,
     "q90": 126.9566650390625,
     "p_top1": 0.4060711078684477,
     "p_77K": 0.9769734843770534
    },
    {
     "key": "O:0.100000 Ca:0.200000 Cu:0.300000 Ba:0.200000 Hg:0.100000 Tl:0.100000",
     "tc": 88.6,
     "is_target": false,
     "family": "cuprate",
     "mean": 114.54689025878906,
     "ei": 2.422561233520508,
     "q90": 126.89472961425781,
     "p_top1": 0.41791100966384065,
     "p_77K": 0.9825060064825268
    },
    {
     "key": "O:0.104167 Ca:0.208333 Fe:0.062500 Cu:0.312500 Ba:0.208333 Hg:0.104167",
     "tc": 130.0,
     "is_target": true,
     "family": "cuprate",
     "mean": 112.34378051757812,
     "ei": 2.306870056152344,
     "q90": 126.84422302246094,
     "p_top1": 0.36820594977597165,
     "p_77K": 0.9667769462580255
    },
    {
     "key": "O:0.100000 F:0.100000 Ca:0.200000 Cu:0.300000 Ba:0.200000 Hg:0.100000",
     "tc": 124.9,
     "is_target": true,
     "family": "cuprate",
     "mean": 112.20414733886719,
     "ei": 2.2765067749023444,
     "q90": 126.73439025878906,
     "p_top1": 0.36827933004617674,
     "p_77K": 0.9658362738878756
    },
    {
     "key": "O:0.105263 Ca:0.210526 Fe:0.052632 Cu:0.315789 Ba:0.210526 Hg:0.105263",
     "tc": 128.2,
     "is_target": true,
     "family": "cuprate",
     "mean": 112.49835968017578,
     "ei": 2.2102791900634764,
     "q90": 126.65322875976562,
     "p_top1": 0.36293850603958544,
     "p_77K": 0.9702733015221875
    },
    {
     "key": "O:0.100000 Ca:0.220000 Cu:0.300000 Ba:0.200000 Tl:0.180000",
     "tc": 120.0,
     "is_target": true,
     "family": "cuprate",
     "mean": 116.43701934814453,
     "ei": 2.3924191589355477,
     "q90": 126.56671905517578,
     "p_top1": 0.4582785118219749,
     "p_77K": 0.9930068350472179
    }
   ],
   "found_cumulative": 10,
   "pool": {
    "n_unlabeled": 15077,
    "targets_remaining": 149,
    "sum_p_top1": 147.65568502954574,
    "sum_p_77K": 2441.9917439902115,
    "max_ei": 4.263605819702148,
    "p_top1_bins": [
     {
      "lo": 0.0,
      "hi": 0.001,
      "n": 7657,
      "sum_p": 4.064930472174258,
      "hits": 0
     },
     {
      "lo": 0.001,
      "hi": 0.005,
      "n": 3823,
      "sum_p": 7.866844249057486,
      "hits": 1
     },
     {
      "lo": 0.005,
      "hi": 0.01,
      "n": 988,
      "sum_p": 7.315671065107566,
      "hits": 0
     },
     {
      "lo": 0.01,
      "hi": 0.02,
      "n": 954,
      "sum_p": 13.25660617634229,
      "hits": 0
     },
     {
      "lo": 0.02,
      "hi": 0.05,
      "n": 786,
      "sum_p": 26.343430489838973,
      "hits": 4
     },
     {
      "lo": 0.05,
      "hi": 0.1,
      "n": 605,
      "sum_p": 42.933870735790535,
      "hits": 84
     },
     {
      "lo": 0.1,
      "hi": 0.2,
      "n": 209,
      "sum_p": 28.702881894479734,
      "hits": 28
     },
     {
      "lo": 0.2,
      "hi": 0.5,
      "n": 54,
      "sum_p": 16.454405694437092,
      "hits": 31
     },
     {
      "lo": 0.5,
      "hi": 1.0,
      "n": 1,
      "sum_p": 0.7170442523178431,
      "hits": 1
     }
    ]
   },
   "request": {
    "seconds": 10.5,
    "model": null
   }
  },
  {
   "round": 4,
   "n_labeled": 80,
   "best_so_far_K": 130.0,
   "y_star_K": 119.0,
   "labeled_fingerprint": "1facee0fbe5b8b7a",
   "selected": [
    {
     "key": "O:0.107527 F:0.032258 Ca:0.215054 Cu:0.322581 Ba:0.215054 Hg:0.107527",
     "tc": 128.8,
     "is_target": true,
     "family": "cuprate",
     "mean": 121.85015869140625,
     "ei": 6.195606918334961,
     "q90": 130.35308837890625,
     "p_top1": 0.7913118665789785,
     "p_77K": 0.9795129514414228
    },
    {
     "key": "O:0.106383 F:0.042553 Ca:0.212766 Cu:0.319149 Ba:0.212766 Hg:0.106383",
     "tc": 131.4,
     "is_target": true,
     "family": "cuprate",
     "mean": 122.99545288085938,
     "ei": 6.525173736572265,
     "q90": 130.2442626953125,
     "p_top1": 0.8312206291694528,
     "p_77K": 0.985444072277238
    },
    {
     "key": "O:0.105263 F:0.052632 Ca:0.210526 Cu:0.315789 Ba:0.210526 Hg:0.105263",
     "tc": 128.5,
     "is_target": true,
     "family": "cuprate",
     "mean": 124.29561614990234,
     "ei": 7.078028289794923,
     "q90": 130.2365264892578,
     "p_top1": 0.8754441899854482,
     "p_77K": 0.9887518049451003
    },
    {
     "key": "O:0.107527 Ca:0.215054 Fe:0.032258 Cu:0.322581 Ba:0.215054 Hg:0.107527",
     "tc": 128.5,
     "is_target": true,
     "family": "cuprate",
     "mean": 125.1849365234375,
     "ei": 7.476897399902346,
     "q90": 130.21697998046875,
     "p_top1": 0.9057506115381444,
     "p_77K": 0.9919716342526709
    },
    {
     "key": "O:0.108696 F:0.021739 Ca:0.217391 Cu:0.326087 Ba:0.217391 Hg:0.108696",
     "tc": 128.60000000000002,
     "is_target": true,
     "family": "cuprate",
     "mean": 120.18998718261719,
     "ei": 5.57508256530762,
     "q90": 130.21376037597656,
     "p_top1": 0.7332154965999425,
     "p_77K": 0.9744229724827124
    },
    {
     "key": "O:0.104167 F:0.062500 Ca:0.208333 Cu:0.312500 Ba:0.208333 Hg:0.104167",
     "tc": 130.1,
     "is_target": true,
     "family": "cuprate",
     "mean": 123.3638916015625,
     "ei": 6.610041564941405,
     "q90": 130.19036865234375,
     "p_top1": 0.8391169585239261,
     "p_77K": 0.9873245254936849
    },
    {
     "key": "O:0.102041 F:0.081633 Ca:0.204082 Cu:0.306122 Ba:0.204082 Hg:0.102041",
     "tc": 128.4,
     "is_target": true,
     "family": "cuprate",
     "mean": 123.03341674804688,
     "ei": 6.25877165222168,
     "q90": 130.00848388671875,
     "p_top1": 0.8306407765335515,
     "p_77K": 0.9876656071536969
    },
    {
     "key": "O:0.111111 Ca:0.222222 Cu:0.333333 Ba:0.222222 Au:0.011111 Hg:0.100000",
     "tc": 133.0,
     "is_target": true,
     "family": "cuprate",
     "mean": 119.96612548828125,
     "ei": 4.9369763488769545,
     "q90": 129.84835815429688,
     "p_top1": 0.6944946139828847,
     "p_77K": 0.9823634416407778
    },
    {
     "key": "O:0.109890 F:0.010989 Ca:0.219780 Cu:0.329670 Ba:0.219780 Hg:0.109890",
     "tc": 127.6,
     "is_target": true,
     "family": "cuprate",
     "mean": 117.1220703125,
     "ei": 4.456136413574222,
     "q90": 129.765380859375,
     "p_top1": 0.6278314651455861,
     "p_77K": 0.963601002417231
    },
    {
     "key": "O:0.111111 Ca:0.222222 Cu:0.333333 Ba:0.222222 Hg:0.111111",
     "tc": 132.0,
     "is_target": true,
     "family": "cuprate",
     "mean": 116.08674621582031,
     "ei": 4.120388702392577,
     "q90": 129.61463928222656,
     "p_top1": 0.5896530476296213,
     "p_77K": 0.9598256022262247
    }
   ],
   "found_cumulative": 20,
   "pool": {
    "n_unlabeled": 15067,
    "targets_remaining": 142,
    "sum_p_top1": 178.1230648868069,
    "sum_p_77K": 2530.997362985606,
    "max_ei": 7.476897399902346,
    "p_top1_bins": [
     {
      "lo": 0.0,
      "hi": 0.001,
      "n": 7001,
      "sum_p": 3.8154134655712317,
      "hits": 0
     },
     {
      "lo": 0.001,
      "hi": 0.005,
      "n": 4332,
      "sum_p": 10.175274074172789,
      "hits": 1
     },
     {
      "lo": 0.005,
      "hi": 0.01,
      "n": 1136,
      "sum_p": 8.130202640266091,
      "hits": 0
     },
     {
      "lo": 0.01,
      "hi": 0.02,
      "n": 836,
      "sum_p": 12.115232029982058,
      "hits": 1
     },
     {
      "lo": 0.02,
      "hi": 0.05,
      "n": 761,
      "sum_p": 23.94052438109609,
      "hits": 6
     },
     {
      "lo": 0.05,
      "hi": 0.1,
      "n": 552,
      "sum_p": 38.64296696128057,
      "hits": 22
     },
     {
      "lo": 0.1,
      "hi": 0.2,
      "n": 352,
      "sum_p": 49.12062797483841,
      "hits": 76
     },
     {
      "lo": 0.2,
      "hi": 0.5,
      "n": 82,
      "sum_p": 21.532638574273474,
      "hits": 22
     },
     {
      "lo": 0.5,
      "hi": 1.0,
      "n": 15,
      "sum_p": 10.650184785326154,
      "hits": 14
     }
    ]
   },
   "request": {
    "seconds": 10.7,
    "model": null
   }
  },
  {
   "round": 5,
   "n_labeled": 90,
   "best_so_far_K": 133.0,
   "y_star_K": 119.0,
   "labeled_fingerprint": "84c8fc105f495dd6",
   "selected": [
    {
     "key": "O:0.111111 Ca:0.222222 Cu:0.333333 Ba:0.222222 Au:0.022222 Hg:0.088889",
     "tc": 130.9,
     "is_target": true,
     "family": "cuprate",
     "mean": 129.9864501953125,
     "ei": 11.504420562744142,
     "q90": 133.3766632080078,
     "p_top1": 0.9500834648498147,
     "p_77K": 0.995
    },
    {
     "key": "O:0.111111 Ca:0.222222 Cu:0.333333 Ba:0.222222 Au:0.033333 Hg:0.077778",
     "tc": 121.0,
     "is_target": true,
     "family": "cuprate",
     "mean": 127.6968765258789,
     "ei": 9.95993739318848,
     "q90": 133.30296325683594,
     "p_top1": 0.8915047008619663,
     "p_77K": 0.9935891939677972
    },
    {
     "key": "O:0.111111 Ca:0.222222 Cu:0.333333 Ba:0.222222 Au:0.044444 Hg:0.066667",
     "tc": 118.0,
     "is_target": false,
     "family": "cuprate",
     "mean": 124.94088745117188,
     "ei": 8.52049691772461,
     "q90": 133.2106170654297,
     "p_top1": 0.8134431453231634,
     "p_77K": 0.9861858701254047
    },
    {
     "key": "O:0.111111 Ca:0.222222 Cu:0.333333 Ba:0.222222 Re:0.011111 Hg:0.100000",
     "tc": 131.5,
     "is_target": true,
     "family": "cuprate",
     "mean": 127.15840148925781,
     "ei": 9.663504531860353,
     "q90": 133.18438720703125,
     "p_top1": 0.8765963203030714,
     "p_77K": 0.9927263112360318
    },
    {
     "key": "O:0.111111 Ca:0.222222 Cu:0.333333 Ba:0.222222 Hg:0.077778 Pb:0.033333",
     "tc": 127.0,
     "is_target": true,
     "family": "cuprate",
     "mean": 125.26919555664062,
     "ei": 8.4322420501709,
     "q90": 133.14781188964844,
     "p_top1": 0.822016731247915,
     "p_77K": 0.9898584527074079
    },
    {
     "key": "O:0.111111 Ca:0.222222 Cu:0.333333 Ba:0.222222 Re:0.022222 Hg:0.088889",
     "tc": 133.0,
     "is_target": true,
     "family": "cuprate",
     "mean": 125.45989990234375,
     "ei": 8.599413040161132,
     "q90": 133.13201904296875,
     "p_top1": 0.8257014547057527,
     "p_77K": 0.9900084507428205
    },
    {
     "key": "O:0.111111 Ca:0.222222 Cu:0.333333 Ba:0.222222 Au:0.055556 Hg:0.055556",
     "tc": 100.0,
     "is_target": false,
     "family": "cuprate",
     "mean": 122.83851623535156,
     "ei": 7.475283340454102,
     "q90": 133.09014892578125,
     "p_top1": 0.7504030397308603,
     "p_77K": 0.9813504015066676
    },
    {
     "key": "O:0.111111 Ca:0.222222 Cu:0.333333 Ba:0.222222 Au:0.066667 Hg:0.044444",
     "tc": 100.0,
     "is_target": false,
     "family": "cuprate",
     "mean": 119.68376159667969,
     "ei": 6.09127673339844,
     "q90": 132.843994140625,
     "p_top1": 0.6513389066966992,
     "p_77K": 0.9737365634483337
    },
    {
     "key": "O:0.111111 Ca:0.222222 Cu:0.333333 Sr:0.222222 Mo:0.005556 Hg:0.105556",
     "tc": 106.0,
     "is_target": false,
     "family": "cuprate",
     "mean": 110.33415222167969,
     "ei": 4.461379241943361,
     "q90": 132.23854064941406,
     "p_top1": 0.4849900360236069,
     "p_77K": 0.8974744968538293
    },
    {
     "key": "O:0.111111 Ca:0.222222 Cu:0.333333 Sr:0.222222 Re:0.027778 Hg:0.083333",
     "tc": 110.0,
     "is_target": false,
     "family": "cuprate",
     "mean": 108.7601318359375,
     "ei": 3.8642607269287117,
     "q90": 132.025146484375,
     "p_top1": 0.4324947734635579,
     "p_77K": 0.8956626223696578
    }
   ],
   "found_cumulative": 25,
   "pool": {
    "n_unlabeled": 15057,
    "targets_remaining": 132,
    "sum_p_top1": 185.10686951281062,
    "sum_p_77K": 2456.1916466830257,
    "max_ei": 11.504420562744142,
    "p_top1_bins": [
     {
      "lo": 0.0,
      "hi": 0.001,
      "n": 6727,
      "sum_p": 3.694388498310388,
      "hits": 0
     },
     {
      "lo": 0.001,
      "hi": 0.005,
      "n": 4524,
      "sum_p": 10.64107649063346,
      "hits": 0
     },
     {
      "lo": 0.005,
      "hi": 0.01,
      "n": 1372,
      "sum_p": 9.763421149894517,
      "hits": 1
     },
     {
      "lo": 0.01,
      "hi": 0.02,
      "n": 729,
      "sum_p": 10.424233901191744,
      "hits": 1
     },
     {
      "lo": 0.02,
      "hi": 0.05,
      "n": 740,
      "sum_p": 23.954857464563208,
      "hits": 6
     },
     {
      "lo": 0.05,
      "hi": 0.1,
      "n": 473,
      "sum_p": 34.27503529833364,
      "hits": 27
     },
     {
      "lo": 0.1,
      "hi": 0.2,
      "n": 341,
      "sum_p": 45.951289362813846,
      "hits": 69
     },
     {
      "lo": 0.2,
      "hi": 0.5,
      "n": 141,
      "sum_p": 38.67318437036296,
      "hits": 21
     },
     {
      "lo": 0.5,
      "hi": 1.0,
      "n": 10,
      "sum_p": 7.729382976706828,
      "hits": 7
     }
    ]
   },
   "request": {
    "seconds": 11.1,
    "model": null
   }
  },
  {
   "round": 6,
   "n_labeled": 100,
   "best_so_far_K": 133.0,
   "y_star_K": 119.0,
   "labeled_fingerprint": "d6deb7ff93700b79",
   "selected": [
    {
     "key": "O:0.116009 Ca:0.167053 Cu:0.323666 Ba:0.232019 Hg:0.141531 Pb:0.019722",
     "tc": 133.6,
     "is_target": true,
     "family": "cuprate",
     "mean": 102.49263000488281,
     "ei": 3.128719924926758,
     "q90": 131.1317138671875,
     "p_top1": 0.3594323382506679,
     "p_77K": 0.8194912197114076
    },
    {
     "key": "O:0.076923 Ca:0.153846 Cu:0.307692 Ba:0.307692 Hg:0.076923 Tl:0.076923",
     "tc": 108.0,
     "is_target": false,
     "family": "cuprate",
     "mean": 114.91793823242188,
     "ei": 3.615300018310546,
     "q90": 130.47486877441406,
     "p_top1": 0.503253950834065,
     "p_77K": 0.9633313477575804
    },
    {
     "key": "O:0.142857 Ca:0.142857 Cu:0.285714 Ba:0.285714 Hg:0.142857",
     "tc": 125.0,
     "is_target": true,
     "family": "cuprate",
     "mean": 101.1242446899414,
     "ei": 2.6077256622314464,
     "q90": 130.1240997314453,
     "p_top1": 0.31232887971739354,
     "p_77K": 0.8191069962323287
    },
    {
     "key": "O:0.111111 Ca:0.222222 Cu:0.333333 Ba:0.222222 Tl:0.111111",
     "tc": 122.0,
     "is_target": true,
     "family": "cuprate",
     "mean": 115.97630310058594,
     "ei": 3.1417917938232423,
     "q90": 130.0330810546875,
     "p_top1": 0.4559006333015748,
     "p_77K": 0.985657874198626
    },
    {
     "key": "O:0.444444 F:0.111111 Cu:0.111111 Ba:0.222222 Hg:0.111111",
     "tc": 90.0,
     "is_target": false,
     "family": "cuprate",
     "mean": 74.61055755615234,
     "ei": 2.206338928222656,
     "q90": 129.9490509033203,
     "p_top1": 0.21558014473631604,
     "p_77K": 0.5019965226749628
    },
    {
     "key": "C:0.021739 O:0.108696 Ca:0.217391 Cu:0.326087 Ba:0.217391 Tl:0.108696",
     "tc": 123.5,
     "is_target": true,
     "family": "cuprate",
     "mean": 117.36245727539062,
     "ei": 3.5169106903076153,
     "q90": 129.8806610107422,
     "p_top1": 0.5406780209817381,
     "p_77K": 0.9833938440464343
    },
    {
     "key": "C:0.002281 O:0.114025 Ca:0.228050 Cu:0.342075 Ba:0.228050 Tl:0.085519",
     "tc": 130.25,
     "is_target": true,
     "family": "cuprate",
     "mean": 111.65332794189453,
     "ei": 2.623081314086914,
     "q90": 129.1730499267578,
     "p_top1": 0.37989323346996584,
     "p_77K": 0.9595686260952762
    },
    {
     "key": "O:0.166667 Ca:0.250000 Cu:0.333333 Ba:0.166667 Hg:0.083333",
     "tc": 115.0,
     "is_target": false,
     "family": "cuprate",
     "mean": 111.37228393554688,
     "ei": 2.5620070037841796,
     "q90": 129.038818359375,
     "p_top1": 0.3680987217621995,
     "p_77K": 0.9572818654174912
    },
    {
     "key": "C:0.090909 O:0.090909 Ca:0.227273 Cu:0.363636 Ba:0.227273",
     "tc": 113.0,
     "is_target": false,
     "family": "cuprate",
     "mean": 103.904541015625,
     "ei": 2.0300657958984383,
     "q90": 128.4498748779297,
     "p_top1": 0.2622560446210108,
     "p_77K": 0.8979425921993346
    },
    {
     "key": "B:0.077778 C:0.033333 O:0.111111 Ca:0.222222 Cu:0.333333 Sr:0.055556 Ba:0.166667",
     "tc": 117.65,
     "is_target": false,
     "family": "cuprate",
     "mean": 103.08982849121094,
     "ei": 1.9821333007812498,
     "q90": 128.41729736328125,
     "p_top1": 0.24806694089417758,
     "p_77K": 0.8920344938763239
    }
   ],
   "found_cumulative": 30,
   "pool": {
    "n_unlabeled": 15047,
    "targets_remaining": 127,
    "sum_p_top1": 118.2638415843939,
    "sum_p_77K": 2454.9376929166992,
    "max_ei": 3.615300018310546,
    "p_top1_bins": [
     {
      "lo": 0.0,
      "hi": 0.001,
      "n": 6974,
      "sum_p": 3.7903913950873025,
      "hits": 0
     },
     {
      "lo": 0.001,
      "hi": 0.005,
      "n": 5112,
      "sum_p": 11.45379367746282,
      "hits": 1
     },
     {
      "lo": 0.005,
      "hi": 0.01,
      "n": 1064,
      "sum_p": 7.182285414957175,
      "hits": 0
     },
     {
      "lo": 0.01,
      "hi": 0.02,
      "n": 626,
      "sum_p": 8.786541775100517,
      "hits": 1
     },
     {
      "lo": 0.02,
      "hi": 0.05,
      "n": 588,
      "sum_p": 18.392168617068123,
      "hits": 13
     },
     {
      "lo": 0.05,
      "hi": 0.1,
      "n": 418,
      "sum_p": 29.74262711443738,
      "hits": 44
     },
     {
      "lo": 0.1,
      "hi": 0.2,
      "n": 234,
      "sum_p": 29.33306837871079,
      "hits": 54
     },
     {
      "lo": 0.2,
      "hi": 0.5,
      "n": 27,
      "sum_p": 7.463054120221485,
      "hits": 12
     },
     {
      "lo": 0.5,
      "hi": 1.0,
      "n": 4,
      "sum_p": 2.1199110913483237,
      "hits": 2
     }
    ]
   },
   "request": {
    "seconds": 11.9,
    "model": null
   }
  },
  {
   "round": 7,
   "n_labeled": 110,
   "best_so_far_K": 133.6,
   "y_star_K": 119.0,
   "labeled_fingerprint": "654e2827a8721dc3",
   "selected": [
    {
     "key": "O:0.114286 Ca:0.228571 Cu:0.342857 Ba:0.228571 Tl:0.085714",
     "tc": 132.25,
     "is_target": true,
     "family": "cuprate",
     "mean": 127.73289489746094,
     "ei": 9.146698577880857,
     "q90": 132.2740478515625,
     "p_top1": 0.945364591671882,
     "p_77K": 0.995
    },
    {
     "key": "C:0.017341 O:0.115607 Ca:0.231214 Cu:0.404624 Ba:0.231214",
     "tc": 77.0,
     "is_target": false,
     "family": "cuprate",
     "mean": 115.14482879638672,
     "ei": 3.736039840698242,
     "q90": 131.28549194335938,
     "p_top1": 0.47649757079704114,
     "p_77K": 0.9724189359833095
    },
    {
     "key": "O:0.125000 Ca:0.250000 Cu:0.375000 Ba:0.250000",
     "tc": 107.0,
     "is_target": false,
     "family": "cuprate",
     "mean": 111.47314453125,
     "ei": 2.8063159637451176,
     "q90": 130.01739501953125,
     "p_top1": 0.3794206949684913,
     "p_77K": 0.956521611652322
    },
    {
     "key": "C:0.055556 O:0.111111 Ca:0.222222 Cu:0.388889 Ba:0.222222",
     "tc": 107.0,
     "is_target": false,
     "family": "cuprate",
     "mean": 111.87539672851562,
     "ei": 2.4601886901855474,
     "q90": 129.05148315429688,
     "p_top1": 0.35384683118214844,
     "p_77K": 0.9672344566291053
    },
    {
     "key": "O:0.125000 Ca:0.037500 Cu:0.250000 Y:0.087500 Ba:0.250000 Hg:0.175000 Tl:0.075000",
     "tc": 60.1,
     "is_target": false,
     "family": "cuprate",
     "mean": 89.19389343261719,
     "ei": 1.9057713165283205,
     "q90": 128.7710723876953,
     "p_top1": 0.21296953252305983,
     "p_77K": 0.676791660537331
    },
    {
     "key": "O:0.125000 Ca:0.050000 Cu:0.250000 Y:0.075000 Ba:0.250000 Hg:0.175000 Tl:0.075000",
     "tc": 75.5,
     "is_target": false,
     "family": "cuprate",
     "mean": 89.61347961425781,
     "ei": 1.8963592681884767,
     "q90": 128.69415283203125,
     "p_top1": 0.21292462273451118,
     "p_77K": 0.6813884549371256
    },
    {
     "key": "O:0.125000 Ca:0.025000 Cu:0.250000 Y:0.100000 Ba:0.250000 Hg:0.175000 Tl:0.075000",
     "tc": 45.1,
     "is_target": false,
     "family": "cuprate",
     "mean": 88.4846420288086,
     "ei": 1.8658970336914062,
     "q90": 128.56912231445312,
     "p_top1": 0.20857255272269437,
     "p_77K": 0.6697060950237048
    },
    {
     "key": "O:0.111111 Ca:0.222222 Cu:0.333333 Sr:0.044444 Ba:0.177778 Tl:0.055556 Pb:0.055556",
     "tc": 120.2,
     "is_target": true,
     "family": "cuprate",
     "mean": 116.8359375,
     "ei": 2.8303761596679684,
     "q90": 128.53050231933594,
     "p_top1": 0.4787812260803006,
     "p_77K": 0.9881732177405331
    },
    {
     "key": "O:0.125000 Ca:0.062500 Cu:0.250000 Y:0.062500 Ba:0.250000 Hg:0.175000 Tl:0.075000",
     "tc": 81.4,
     "is_target": false,
     "family": "cuprate",
     "mean": 88.98249816894531,
     "ei": 1.8624253234863275,
     "q90": 128.51882934570312,
     "p_top1": 0.20872243464342877,
     "p_77K": 0.6737528404125153
    },
    {
     "key": "O:0.125000 Ca:0.012500 Cu:0.250000 Y:0.112500 Ba:0.250000 Hg:0.175000 Tl:0.075000",
     "tc": 20.3,
     "is_target": false,
     "family": "cuprate",
     "mean": 87.861572265625,
     "ei": 1.8155812072753912,
     "q90": 128.32455444335938,
     "p_top1": 0.2025016653202375,
     "p_77K": 0.6627810821735867
    }
   ],
   "found_cumulative": 32,
   "pool": {
    "n_unlabeled": 15037,
    "targets_remaining": 122,
    "sum_p_top1": 140.77596475093685,
    "sum_p_77K": 2713.204912048983,
    "max_ei": 9.146698577880857,
    "p_top1_bins": [
     {
      "lo": 0.0,
      "hi": 0.001,
      "n": 6332,
      "sum_p": 3.697035564251327,
      "hits": 0
     },
     {
      "lo": 0.001,
      "hi": 0.005,
      "n": 5136,
      "sum_p": 12.446151875932934,
      "hits": 0
     },
     {
      "lo": 0.005,
      "hi": 0.01,
      "n": 1276,
      "sum_p": 8.94878323011994,
      "hits": 1
     },
     {
      "lo": 0.01,
      "hi": 0.02,
      "n": 718,
      "sum_p": 10.199010462829904,
      "hits": 1
     },
     {
      "lo": 0.02,
      "hi": 0.05,
      "n": 756,
      "sum_p": 24.457498779556573,
      "hits": 10
     },
     {
      "lo": 0.05,
      "hi": 0.1,
      "n": 509,
      "sum_p": 35.39895756709984,
      "hits": 50
     },
     {
      "lo": 0.1,
      "hi": 0.2,
      "n": 275,
      "sum_p": 35.44847197556924,
      "hits": 47
     },
     {
      "lo": 0.2,
      "hi": 0.5,
      "n": 34,
      "sum_p": 9.234690703905224,
      "hits": 12
     },
     {
      "lo": 0.5,
      "hi": 1.0,
      "n": 1,
      "sum_p": 0.945364591671882,
      "hits": 1
     }
    ]
   },
   "request": {
    "seconds": 15.7,
    "model": null
   }
  },
  {
   "round": 8,
   "n_labeled": 120,
   "best_so_far_K": 133.6,
   "y_star_K": 119.0,
   "labeled_fingerprint": "14a4f3a537b837df",
   "selected": [
    {
     "key": "O:0.142857 Ca:0.100000 Cu:0.285714 Y:0.042857 Cd:0.142857 Ba:0.285714",
     "tc": 103.0,
     "is_target": false,
     "family": "cuprate",
     "mean": 100.274658203125,
     "ei": 1.8728676910400388,
     "q90": 127.98561096191406,
     "p_top1": 0.23906710221859262,
     "p_77K": 0.8453584298162691
    },
    {
     "key": "O:0.090909 Ca:0.272727 Cu:0.363636 Ba:0.181818 Tl:0.090909",
     "tc": 128.0,
     "is_target": true,
     "family": "cuprate",
     "mean": 113.37214660644531,
     "ei": 2.265844924926758,
     "q90": 127.86229705810547,
     "p_top1": 0.3782760528921768,
     "p_77K": 0.9779641811689774
    },
    {
     "key": "O:0.104712 Ca:0.209424 Cu:0.314136 Sr:0.167539 Ag:0.041885 Ba:0.041885 Tl:0.084293 Pb:0.036126",
     "tc": 96.0,
     "is_target": false,
     "family": "cuprate",
     "mean": 110.26500701904297,
     "ei": 1.9830394439697265,
     "q90": 127.3160171508789,
     "p_top1": 0.31587831355718243,
     "p_77K": 0.9557805732856858
    },
    {
     "key": "O:0.104712 Ca:0.209424 Cu:0.314136 Sr:0.167539 Ag:0.041885 Ba:0.041885 Tl:0.048168 Pb:0.072251",
     "tc": 112.0,
     "is_target": false,
     "family": "cuprate",
     "mean": 110.079345703125,
     "ei": 1.9649249572753908,
     "q90": 127.23754119873047,
     "p_top1": 0.31356723703684464,
     "p_77K": 0.9539407994676636
    },
    {
     "key": "O:0.104712 Ca:0.209424 Cu:0.314136 Sr:0.167539 Ag:0.041885 Ba:0.041885 Tl:0.036126 Pb:0.084293",
     "tc": 106.0,
     "is_target": false,
     "family": "cuprate",
     "mean": 108.74522399902344,
     "ei": 1.9086622924804693,
     "q90": 127.20136260986328,
     "p_top1": 0.29634190352635925,
     "p_77K": 0.9424465248083395
    },
    {
     "key": "O:0.116023 Ca:0.232045 Cu:0.348068 Sr:0.185636 Ag:0.046409 Ba:0.046409 Tl:0.013343 Pb:0.012066",
     "tc": 88.0,
     "is_target": false,
     "family": "cuprate",
     "mean": 107.00267028808594,
     "ei": 1.790481292724609,
     "q90": 127.1613540649414,
     "p_top1": 0.2640725136847285,
     "p_77K": 0.9323144555256484
    },
    {
     "key": "O:0.104712 Ca:0.209424 Cu:0.314136 Sr:0.167539 Ag:0.041885 Ba:0.041885 Tl:0.096335 Pb:0.024084",
     "tc": 80.0,
     "is_target": false,
     "family": "cuprate",
     "mean": 109.55537414550781,
     "ei": 1.867276611328125,
     "q90": 126.94811248779297,
     "p_top1": 0.29898768358544514,
     "p_77K": 0.9520770211596592
    },
    {
     "key": "O:0.104712 Ca:0.209424 Cu:0.314136 Sr:0.167539 Ag:0.041885 Ba:0.041885 Tl:0.072251 Pb:0.048168",
     "tc": 119.0,
     "is_target": true,
     "family": "cuprate",
     "mean": 109.03041076660156,
     "ei": 1.8443925323486332,
     "q90": 126.89508056640625,
     "p_top1": 0.29376942140882667,
     "p_77K": 0.9476836998465656
    },
    {
     "key": "O:0.086957 Ca:0.226087 Cu:0.330435 Ba:0.173913 Tl:0.182609",
     "tc": 115.0,
     "is_target": false,
     "family": "cuprate",
     "mean": 115.96353149414062,
     "ei": 2.20429362487793,
     "q90": 126.8940658569336,
     "p_top1": 0.4224938584833474,
     "p_77K": 0.9893666703334101
    },
    {
     "key": "O:0.104712 Ca:0.209424 Cu:0.314136 Sr:0.167539 Ag:0.041885 Ba:0.041885 Tl:0.060209 Pb:0.060209",
     "tc": 116.0,
     "is_target": false,
     "family": "cuprate",
     "mean": 109.08811950683594,
